Repository: 0206lyg/Test_LB

# OpenLB 배터리 슬러리 — 통합 사용 설명서

OpenLB 1.9r0과 CMC/graphite 슬러리 확장 모듈의 통합 저장소입니다.
**빌드는 `build_slurry_cpu.sbatch` 하나, 실행은 `run_slurry_cpu.sbatch` 하나**를 사용합니다.
프로젝트의 설치·설정·재시작·모델·검증 설명은 이 README에서 관리합니다.
OpenLB 원본과 외부 라이브러리의 문서·LICENSE는 각 소스 트리에 보존합니다.

| 모델 | 내용 | 설정 파일 |
| --- | --- | --- |
| `pure_cmc` | CMC Cross 유체 | `slurry/cases/run.json`의 `cmc`, `cmc250k_cross_parameters.csv` |
| `pure_gr` | RE² graphite, 곡률 기반 근접 인력·표면 응착, lubrication, rough contact, Lees–Edwards, checkpoint/restart | `slurry/cases/pure_gr.json` |
| `gr_cmc` | CMC 90k 흡착 기준 접착력과 free CMC·전단률에 따른 접착하중 조절 | `slurry/cases/gr_CMC.json` |

## 1. 설치, 빌드, 실행

MIT 작업 루트는 `/home/lyjania/OpenLB`입니다. 이 안에 `olb-1.9r0/`, `slurry/`,
두 sbatch 파일이 있어야 합니다. 배포 ZIP은 이 OpenLB 폴더 안에서 덮어풉니다.
소스 업데이트를 적용한 뒤 다음 명령 하나로 빌드합니다.

```bash
cd /home/lyjania/OpenLB
sbatch build_slurry_cpu.sbatch
```

기존의 분산된 프로젝트 설명서는 이 빌드에서 자동으로 정리합니다. 지정된 이전 문서만
`build/documentation_backup/obsolete_documents_<시각>_<hash>.zip` 하나로 백업하고, 원본 내용과
백업을 대조한 뒤 개별 파일을 제거합니다. 사용자 JSON과 OpenLB·외부 라이브러리 문서는
보존하며, 별도 설치·정리 명령은 필요 없습니다.

`build_slurry_<jobid>.out`에서 `BUILD COMPLETE` 또는 `BUILD REUSED`를 확인한 뒤 실행합니다.

```bash
sbatch run_slurry_cpu.sbatch --cases pure_gr --shear-rates 100
```

여러 모델은 쉼표로 지정합니다. 공통 실행 파일은 `build/slurry/current/slurry`이고,
결과는 `runs/` 아래 실행별 폴더에 저장됩니다.

```bash
sbatch run_slurry_cpu.sbatch --cases pure_cmc,pure_gr --shear-rates 100
```

소스 변경에는 재빌드가 필요합니다. JSON의 물성·출력 설정만 바꿀 때는 새 실행부터 적용되며,
재빌드는 필요하지 않습니다. 기존 실행과 생성된 결과에는 소급 적용되지 않습니다.

### PETSc와 클러스터 환경

기본 모듈은 `gcc/12.2.0`, `openmpi/4.1.4`, Slurm partition은 `mit_normal`입니다.
같은 컴파일러/MPI 환경으로 의존성 설치, 빌드, 실행을 진행합니다.
다른 클러스터에서는 실제 모듈명을 `SLURRY_GCC_MODULE`, `SLURRY_MPI_MODULE`로 지정하고,
partition은 `sbatch --partition=...`로 지정합니다.

PETSc 준비는 **동일한 빌드 작업 내부**에서 수행합니다. 호환 설치본이 없으면 공식 PETSc 3.25.5와
BLAS/LAPACK을 내려받아 `$HOME/.local/slurry-petsc/3.25.5/<toolchain-id>/install`에 설치하고
이후 재사용합니다. 첫 설치에는 다운로드가 가능해야 하며 sudo나 별도 MPI 설치는 필요 없습니다.
다운로드가 막힌 환경에서는 호환 PETSc를 준비하고 `PETSC_DIR`을 지정한 뒤 같은 빌드 명령을 씁니다.
in-place PETSc 빌드에는 `PETSC_ARCH`도 지정합니다. 저장된 환경은 `build/petsc/env.sh`입니다.

실수형 배정밀도 PETSc 3.18 이상이 필요합니다. MPI 실행 파일에는 MPIUNI PETSc를 사용할 수 없습니다.
빌드 전 컴파일·링크·PETSc 초기화·SNES 생성과 MPI 실행을 검사하며, MPI 검사는 선택된 MPI의
`mpirun -np 1` 또는 `mpiexec`로 수행합니다. 앞선 빌드가 이 사전검사에서만 실패한 경우에도
완료된 PETSc 설치는 재사용합니다. 설치·컴파일러·라이브러리 정보는 빌드 fingerprint와
`build_manifest.json`에 기록됩니다. 실행 전에도 의존성과 지원 기능을 검사합니다.

개발용 비교가 필요한 경우에만 같은 빌드 진입점에 `--particle-solver legacy`를 전달할 수 있습니다.
현재 기본은 PETSc입니다. 공식 설치 정보:
[PETSc installation](https://petsc.org/release/install/install/),
[PETSC_DIR/PETSC_ARCH](https://petsc.org/release/install/multibuild/).

## 2. pure_gr 설정과 부착력 조절

설정 단위는 SI이며 입력은 `slurry/cases/pure_gr.json`입니다. 현재 기본값은
**실제 접촉점 곡률을 사용하는 근접 포텐셜 + 유한 범위 표면 응착**입니다.
기존 α·국소 간격 혼합항을 이 법칙으로 교체했습니다. 사용자가 바꾼 설정은 실제 실행에
사용한 JSON과 결과 폴더의 설정 기록을 기준으로 확인합니다.

| JSON 키 | 기준값 | 의미 |
| --- | ---: | --- |
| `interaction.surface_adhesion` | `true` | 새 곡률·표면 응착 법칙 사용 |
| `interaction.hamaker_J` | `9.9e-20` J | 장거리·근접 분산력의 Hamaker 상수 |
| `interaction.sigma_lj_m` | `4.197e-10` m | 배경 LJ 반발 길이, 0.4197 nm |
| `interaction.adhesion_work_J_m2` | `0.0219` J/m² | 총 유효 부착일 W_eff, 21.9 mJ/m² |
| `interaction.adhesion_range_m` | `6.7e-10` m | 접촉 기준에서 응착이 사라질 때까지의 개방 거리 δ, 0.67 nm |
| `interaction.curvature_switch_gap_m` | `5e-9` m | 실제 gap h에서 곡률 근접식과 RE²의 연결 시작 |
| `interaction.curvature_cutoff_gap_m` | `2e-8` m | 실제 gap h에서 기존 RE²로 완전히 복귀 |
| `interaction.switch_gap_m` | `4e-7` m | 기존 원거리 switch 시작 |
| `interaction.cutoff_gap_m` | `5e-7` m | 기존 pair 상호작용 종료 |
| `rough_contact.roughness_gap_m` | `2e-9` m | 기하학적 접촉 간격 h₀ |
| `rough_contact.sliding_friction` | `0.1` | 마찰계수 μ |
| `rough_contact.tangential_stiffness_N_m` | `80.0` N/m | 접선 탄성 강성 kₜ |
| `rough_contact.rolling_length_m` | `1e-7` m | 기존 rolling 길이 |
| `rough_contact.rolling_yield_angle_rad` | `0.01` rad | 기존 rolling 항복각 |
| `rough_contact.current_adhesion_rolling` | `true` | 현재 순접착력에 rolling cap·강성 연동 |

**부착력의 크기는 `interaction.adhesion_work_J_m2`로 조절합니다.**
예를 들어 `0.0219 → 0.01752`는 같은 centered FF 접촉의 순인력을 약 20% 낮춥니다.
부착 범위 δ는 이와 별도이며, 접촉이 열릴 때 힘이 감소하는 거리와 pair 분리 에너지를
정합니다. 벌크 응력은 접촉망·배향에도 의존하므로 같은 비율로 변한다고 가정하지 않습니다.

W_eff는 미해상 거칠기·표면 상태를 포함하는 **조절 가능한 유효 물성**입니다.
21.9 mJ/m²와 δ=0.67 nm는 이전 centered FF 접촉의 힘·포텐셜 깊이 규모를 유지하도록
정한 출발값이며, 해당 graphite 분말에서 직접 측정한 값은 아닙니다. δ는 이전
`local_gap_m`의 D₀=0.30 nm와 다른 물리량입니다. 근거와 식은 5절에 설명합니다.

새 법칙은 `W_eff ≥ W_bg ≥ 0` 및
`h₀ + δ ≤ curvature_switch_gap_m < curvature_cutoff_gap_m ≤ switch_gap_m`을 요구합니다.
현재 W_bg는 약 0.657 mJ/m²입니다. 응착 범위는 곡률 근접식이 완전히 적용되는 영역에 둡니다.
5/20 nm 연결 길이는 측정 물성이 아니라 근접 점근식과 원거리 근사의 수치적 연결 선택입니다.

새 모드에서 이전 `local_gap_m`, `local_gap_fraction`, `local_switch_excess_gap_m`,
`local_cutoff_excess_gap_m`를 함께 지정하면 오류로 중단합니다. α=0을 명시한 경우도
혼용하지 않습니다. `surface_adhesion`이 없거나 `false`인 기존 JSON은 이전 힘 법칙을
사용하며, 이 모드에는 새 부착일·범위·곡률 연결 키를 넣을 수 없습니다.
이전 결과 재현에는 당시의 JSON을 별도 `--config`로 지정합니다.

File: slurry/cases/cmc250k_cross_parameters.csv
concentration_g_L,eta0_mPa_s,eta_inf_mPa_s,tau_s,m,eta0_Pa_s,eta_inf_Pa_s,digitized_gamma_min_s_inv,digitized_gamma_max_s_inv,rms_relative_error_percent,max_relative_error_percent,graphical_points_count,eta_inf_at_zero_bound,source_pdf_paths
0.6,2.7339011408653784,0.0,8.718271844616559e-05,0.6704744256040879,0.0027339011408653783,0.0,4.210543906345235,999.9991415973846,0.29514110401099214,0.5841235123547062,450,True,944
1.5,3.79467985850375,0.0,0.00012444834574846275,0.8567841612294176,0.00379467985850375,0.0,5.6405674115041,999.9991415973846,0.29443446958992475,0.6283249389846368,426,True,945
3,5.911775102066879,4.111304837350772,0.0008155060688281597,1.2660047986805527,0.0059117751020668794,0.004111304837350773,5.6405674115041,999.9991415973846,0.280714545949541,0.6721166359506592,426,False,946
4,8.015985096079042,5.911758256035854,0.0010700771416069358,1.4220273479678198,0.008015985096079042,0.005911758256035854,4.210543906345235,999.9991415973846,0.35645037663611473,0.5626353324947098,450,False,947
5,9.640210020182806,4.098323423630524,0.00039949409760782104,0.9828852011403826,0.009640210020182807,0.004098323423630524,5.6405674115041,999.9991415973846,0.26482251464801654,0.5555024382090878,426,False,948
6,12.613856779374155,5.581576712623332,0.0004675604945257992,0.9694745764662459,0.012613856779374155,0.005581576712623332,5.6405674115041,999.9991415973846,0.26619053803045584,0.5168921240561897,426,False,949
7,23.355266761699014,0.0,0.00020913274421107198,0.5381658436128427,0.023355266761699012,0.0,13.234075612959126,999.9991415973846,0.2738373101022234,0.5185426847992503,356,True,958
8,29.280113971586793,0.0,0.0003037158496077687,0.4843320649851528,0.029280113971586794,0.0,4.210543906345235,999.9991415973846,0.2763595385964109,0.5290001467109784,450,True,959
9,20.50889004905355,7.30275512554601,0.0005887280218241232,0.9091586628011236,0.02050889004905355,0.00730275512554601,2.374987223692343,999.9991415973846,0.2619684936973152,0.5394860327660789,497,False,950
10,38.785264597759365,7.554860317562326,0.0006172318206365914,0.7617498098508049,0.03878526459775936,0.007554860317562326,35.93816872144108,999.9991415973846,0.2652589678240639,0.5311889556920857,274,False,951
11,57.37606678062777,1.973662078467655,0.0008376884308988845,0.5707757868930254,0.05737606678062777,0.0019736620784676553,13.234075612959126,999.9991415973846,0.2548001629771639,0.49920373406433516,356,False,962
12,46.4854189571935,12.318906695569403,0.001147634012534686,0.8230394619657622,0.046485418957193506,0.012318906695569403,0.9999994506222493,999.9991415973846,0.27008928573791235,0.5486085113232675,568,False,952
15,126.89114693851415,0.0,0.0011351023894144825,0.6165032067730422,0.12689114693851417,0.0,12.915529466825491,999.9991415973846,0.24973621946032398,0.4869018471875597,358,True,953
16,205.5019477073897,19.565195257145934,0.0037250138387934667,0.6553889581506798,0.2055019477073897,0.019565195257145934,3.593817242337312,999.9991415973846,0.24854966276471385,0.5020655494597293,463,False,954
20,285.0163176528107,38.87460787051307,0.005478784737612317,0.708404282646107,0.2850163176528107,0.03887460787051307,1.2915484233049899,999.9991415973846,0.26367093379933376,0.5526714527225085,547,False,955
31,3014.6142267279856,0.0,0.2670820194967938,0.3612073878225455,3.0146142267279856,0.0,0.0278256389269854,999.9991415973846,0.2943202430410046,0.6047381851981726,862,True,956;957
42,6203.153004585349,0.0,0.7723466584517205,0.35118938165701374,6.2031530045853485,0.0,0.05640568573555426,999.9991415973846,0.2871334917199944,0.5941573020726509,804,True,960;961
